Repository: cljdevitre/raman-peak-id

# RamanID
 RamanID (created by C. Devitre - https://github.com/cljdevitre/raman-peak-id) is designed to ID Raman spectra by comparison with spectral databases (right now - RRUFF). It’s built on top of RamanSpy (https://ramanspy.readthedocs.io/en/latest/). 
 It is built to use with Jupyter notebooks at present. I am not responsible for any conclusions drawn from peak matching. Users should use caution and common sense when trying to ID spectra. RamanID may wrong, I am not responsible and cannot be held liable for the accuracy of the results. Please mention my Github when using RamanID!

File: Files/excellent_unoriented/Actinolite__R040063__Raman__532__0__unoriented__Raman_Data_Processed__15158.txt
##NAMES=Actinolite
##RRUFFID=R040063
##IDEAL CHEMISTRY=Ca_2_(Mg_4.5-2.5_Fe^2+^_0.5-2.5_)Si_8_O_22_(OH)_2_
##LOCALITY=Harford County, Maryland, USA
##OWNER=RRUFF
##SOURCE=University of Arizona Mineral Museum
##DESCRIPTION=Mass of green acicular to bladed crystals associated with talc and chlorite
##STATUS=The identification of this mineral has been confirmed by X-ray diffraction and chemical analysis
##URL=rruff.info/R040063
##MEASURED CHEMISTRY=(Ca_1.90_Na_0.06_Mn_0.04_)_Σ=2_(Mg_4.35_Fe_0.65_)_Σ=5_(Si_7.92_Al_0.08_)_Σ=8_O_22_(OH)_2_
118.1473, 0.0000000E+00
118.6294, 25.99554
119.1115, 61.88043
119.5937, 101.5426
120.0758, 144.2110
120.5579, 190.3457
121.0400, 234.6884
121.5221, 280.7141
122.0042, 327.5080
122.4864, 359.9288
122.9685, 359.1414
123.4506, 337.0505
123.9327, 307.7337
124.4148, 270.2737
124.8969, 235.9841
125.3791, 230.5883
125.8612, 238.4761
126.3433, 242.7119
126.8254, 223.1385
127.3075, 189.8094
127.7896, 160.3470
128.2718, 143.5704
128.7539, 134.2532
129.2360, 122.5507
129.7181, 108.6050
130.2002, 91.39844
130.6823, 66.03973
131.1645, 33.89197
131.6466, 6.360840
132.1287, 9.882751
132.6108, 16.16144
133.0929, 20.40912
133.5750, 23.19000
134.0571, 24.00555
134.5393, 21.04706
135.0214, 13.99451
135.5035, 6.603943
135.9856, 2.545288
136.4677, 2.220459
136.9498, 2.184265
137.4320, 12.46869
137.9141, 27.71185
138.3962, 43.71588
138.8783, 62.17151
139.3604, 78.07623
139.8425, 85.43512
140.3247, 81.57715
140.8068, 78.75012
141.2889, 79.74377
141.7710, 84.84039
142.2531, 90.40161
142.7352, 97.88220
143.2174, 104.5856
143.6995, 106.6060
144.1816, 101.2396
144.6637, 95.58820
145.1458, 91.74884
145.6279, 90.13153
146.1101, 88.85266
146.5922, 85.53534
147.0743, 82.85486
147.5564, 87.54266
148.0385, 104.4570
148.5206, 123.9644
149.0028, 141.9972
149.4849, 158.7428
149.9670, 173.8444
150.4491, 185.3248
150.9312, 194.1044
151.4133, 206.2537
151.8955, 222.7921
152.3776, 242.0128
152.8597, 263.1718
153.3418, 281.0812
153.8239, 306.0979
154.3060, 344.8052
154.7881, 397.4836
155.2703, 442.4212
155.7524, 467.6453
156.2345, 487.5439
156.7166, 515.1901
157.1987, 572.2706
157.6808, 620.7271
158.1630, 648.3374
158.6451, 651.9675
159.1272, 642.5828
159.6093, 615.5506
160.0914, 578.0712
160.5735, 541.1358
161.0557, 505.5670
161.5378, 473.3168
162.0199, 445.1839
162.5020, 421.3930
162.9841, 402.2231
163.4662, 389.8188
163.9484, 382.4449
164.4305, 375.7759
164.9126, 359.2506
165.3947, 347.2031
165.8768, 351.4679
166.3589, 381.5249
166.8411, 419.7639
167.3232, 454.3517
167.8053, 487.4989
168.2874, 529.8094
168.7695, 593.8007
169.2516, 668.2846
169.7338, 740.4161
170.2159, 799.2872
170.6980, 859.3593
171.1801, 934.3766
171.6622, 1024.076
172.1443, 1116.091
172.6265, 1198.990
173.1086, 1278.588
173.5907, 1363.587
174.0728, 1458.304
174.5549, 1561.164
175.0370, 1675.634
175.5191, 1803.514
176.0013, 1922.045
176.4834, 2025.793
176.9655, 2106.723
177.4476, 2141.459
177.9297, 2116.042
178.4118, 2037.253
178.8940, 1911.279
179.3761, 1730.838
179.8582, 1526.972
180.3403, 1325.224
180.8224, 1127.487
181.3046, 953.6395
181.7867, 817.2583
182.2688, 712.0571
182.7509, 625.2544
183.2330, 555.8429
183.7151, 500.6690
184.1973, 455.3270
184.6794, 419.8447
185.1615, 387.3593
185.6436, 351.5287
186.1257, 313.9807
186.6078, 282.8317
187.0900, 258.7688
187.5721, 242.5538
188.0542, 237.7820
188.5363, 244.9448
189.0184, 254.2418
189.5005, 258.9161
189.9827, 258.1914
190.4648, 250.0209
190.9469, 230.6447
191.4290, 204.0362
191.9111, 183.6573
192.3932, 170.1562
192.8754, 160.4083
193.3575, 150.6064
193.8396, 140.4891
194.3217, 132.4781
194.8038, 128.6208
195.2859, 128.1181
195.7680, 124.8455
196.2502, 118.2639
196.7323, 110.4250
197.2144, 103.9176
197.6965, 98.80731
198.1786, 94.52258
198.6607, 88.66388
199.1429, 80.97491
199.6250, 84.26477
200.1071, 101.0052
200.5892, 124.6565
201.0713, 143.8875
201.5534, 157.8708
202.0356, 171.3707
202.5177, 187.0265
202.9998, 205.2739
203.4819, 220.5461
203.9640, 230.3325
204.4461, 238.7867
204.9283, 255.9266
205.4104, 282.9951
205.8925, 314.6058
206.3746, 349.5909
206.8567, 389.6479
207.3388, 423.2738
207.8210, 445.6555
208.3031, 462.0488
208.7852, 489.0016
209.2673, 527.4299
209.7494, 574.3267
210.2315, 630.6852
210.7137, 699.6221
211.1958, 765.0475
211.6779, 821.1718
212.1600, 871.9807
212.6421, 935.0927
213.1242, 1014.232
213.6064, 1098.545
214.0885, 1177.769
214.5706, 1249.109
215.0527, 1325.436
215.5348, 1410.537
216.0169, 1502.238
216.4990, 1592.464
216.9812, 1679.180
217.4633, 1767.492
217.9454, 1864.791
218.4275, 1977.245
218.9096, 2084.060
219.3917, 2183.819
219.8739, 2275.928
220.3560, 2353.551
220.8381, 2419.117
221.3202, 2469.242
221.8023, 2502.149
222.2844, 2521.516
222.7666, 2515.611
223.2487, 2476.562
223.7308, 2400.230
224.2129, 2323.649
224.6950, 2245.869
225.1771, 2170.587
225.6593, 2103.259
226.1414, 2041.301
226.6235, 1990.859
227.1056, 1953.283
227.5877, 1929.279
228.0698, 1916.747
228.5520, 1922.295
229.0341, 1934.318
229.5162, 1935.703
229.9983, 1925.234
230.4804, 1906.342
230.9625, 1883.515
231.4447, 1865.151
231.9268, 1810.735
232.4089, 1704.385
232.8910, 1569.773
233.3731, 1449.265
233.8552, 1351.256
234.3373, 1254.145
234.8195, 1148.729
235.3016, 1025.986
235.7837, 920.9747
236.2658, 836.4465
236.7479, 768.5945
237.2300, 709.7077
237.7122, 661.1602
238.1943, 619.6842
238.6764, 584.3807
239.1585, 558.5131
239.6406, 531.0923
240.1227, 497.3932
240.6049, 463.5381
241.0870, 446.4835
241.5691, 454.5806
242.0512, 467.4329
242.5333, 475.9146
243.0154, 475.9806
243.4976, 480.4299
243.9797, 490.7003
244.4618, 505.1567
244.9439, 519.5840
245.4260, 534.6664
245.9081, 548.6074
246.3903, 560.5939
246.8724, 570.6692
247.3545, 578.4229
247.8366, 582.7476
248.3187, 584.8107
248.8008, 590.5164
249.2830, 609.2244
249.7651, 618.3306
250.2472, 603.6969
250.7293, 552.2487
251.2114, 507.4741
251.6935, 472.6535
252.1757, 446.2076
252.6578, 420.8495
253.1399, 396.9442
253.6220, 374.0595
254.1041, 351.8715
254.5862, 329.7021
255.0683, 309.8363
255.5505, 293.0659
256.0326, 278.5021
256.5147, 263.0984
256.9968, 246.7514
257.4789, 229.2395
257.9611, 209.7496
258.4432, 185.8623
258.9253, 167.7251
259.4074, 157.4948
259.8895, 152.8074
260.3716, 145.2526
260.8538, 133.8181
261.3359, 121.7407
261.8180, 111.1651
262.3001, 102.5071
262.7822, 93.77661
263.2643, 84.41370
263.7465, 74.82135
264.2286, 66.44147
264.7107, 59.49268
265.1928, 53.64221
265.6749, 50.35913
266.1570, 52.64606
266.6391, 45.84052
267.1212, 23.47449
267.6034, 8.840515
268.0855, 24.44275
268.5676, 17.49872
269.0497, 7.038696
269.5318, 6.806702
270.0139, 19.83264
270.4961, 29.65137
270.9782, 33.75586
271.4603, 33.38922
271.9424, 33.85382
272.4245, 35.54474
272.9066, 36.97662
273.3888, 36.69763
273.8709, 34.26233
274.3530, 33.18628
274.8351, 34.43103
275.3172, 37.19916
275.7993, 38.91815
276.2815, 39.87201
276.7636, 38.84467
277.2457, 33.56317
277.7278, 23.33728
278.2099, 16.81146
278.6920, 16.04071
279.1742, 19.20068
279.6563, 21.85718
280.1384, 24.78534
280.6205, 23.60907
281.1026, 13.02515
281.5847, 7.196716
282.0669, 24.18237
282.5490, 35.54730
283.0311, 43.23785
283.5132, 52.06793
283.9953, 62.10815
284.4774, 72.84131
284.9596, 84.09961
285.4417, 95.87616
285.9238, 107.1600
286.4059, 117.8250
286.8880, 127.9403
287.3701, 138.7241
287.8523, 150.2322
288.3344, 158.6808
288.8165, 160.0849
289.2986, 155.4628
289.7807, 151.1822
290.2628, 148.7765
290.7450, 145.9244
291.2271, 135.5193
291.7092, 118.0122
292.1913, 104.5509
292.6734, 105.9007
293.1555, 118.1235
293.6377, 126.0172
294.1198, 127.0530
294.6019, 124.7230
295.0840, 123.7922
295.5661, 124.2005
296.0482, 125.3632
296.5304, 125.4630
297.0125, 126.1072
297.4946, 132.0378
297.9767, 144.8907
298.4588, 160.0054
298.9409, 172.2170
299.4231, 181.6145
299.9052, 189.2845
300.3873, 195.0490
300.8694, 199.4560
301.3515, 204.6226
301.8336, 212.0379
302.3158, 215.1757
302.7979, 202.4404
303.2800, 178.4717
303.7621, 157.8916
304.2442, 149.8044
304.7263, 148.9410
305.2085, 150.0994
305.6906, 153.7616
306.1727, 154.4325
306.6548, 145.0853
307.1369, 129.2337
307.6190, 114.2551
308.1011, 105.9802
308.5833, 99.25415
309.0654, 88.50702
309.5475, 72.75964
310.0296, 57.48706
310.5117, 45.85651
310.9938, 37.15778
311.4760, 30.12604
311.9581, 25.55835
312.4402, 21.44061
312.9223, 15.86304
313.4044, 8.501465
313.8865, 2.488037
314.3687, 2.173584
314.8508, 3.538086
315.3329, 1.408813
315.8150, 12.89270
316.2971, 25.51819
316.7792, 28.74054
317.2614, 22.09924
317.7435, 13.13403
318.2256, 1.863647
318.7077, 9.207275
319.1898, 17.52991
319.6719, 17.17004
320.1541, 19.04565
320.6362, 29.99805
321.1183, 49.77209
321.6004, 62.81189
322.0825, 56.63037
322.5646, 46.68762
323.0468, 44.97266
323.5289, 62.48962
324.0110, 78.97437
324.4931, 90.48523
324.9752, 97.13892
325.4573, 101.8235
325.9395, 103.3406
326.4216, 105.3208
326.9037, 109.3794
327.3858, 114.8998
327.8679, 121.2289
328.3500, 128.7510
328.8322, 137.6273
329.3143, 148.0273
329.7964, 164.5475
330.2785, 178.1407
330.7606, 184.2095
331.2427, 177.3488
331.7249, 172.2164
332.2070, 170.5754
332.6891, 170.5154
333.1712, 166.7134
333.6533, 158.9197
334.1354, 147.9999
334.6176, 133.1241
335.0997, 110.0237
335.5818, 95.87585
336.0639, 93.11682
336.5460, 96.97546
337.0281, 97.54468
337.5103, 93.10791
337.9924, 90.07715
338.4745, 92.16455
338.9566, 100.9370
339.4387, 106.0809
339.9208, 103.3955
340.4030, 101.1147
340.8851, 114.9141
341.3672, 148.1147
341.8493, 175.3102
342.3314, 183.9547
342.8135, 176.4209
343.2957, 180.6373
343.7778, 198.3445
344.2599, 221.7679
344.7420, 243.3832
345.2241, 262.9088
345.7062, 281.7494
346.1884, 300.9204
346.6705, 319.4189
347.1526, 333.3005
347.6347, 342.3748
348.1168, 348.8474
348.5989, 351.3986
349.0810, 352.1439
349.5631, 359.7623
350.0453, 380.6628
350.5274, 405.0342
351.0095, 418.0557
351.4916, 420.1486
351.9737, 416.7158
352.4558, 405.7242
352.9380, 393.0089
353.4201, 389.3661
353.9022, 399.5892
354.3843, 414.7511
354.8664, 425.3684
355.3485, 433.2554
355.8307, 444.5724
356.3128, 459.7950
356.7949, 481.6921
357.2770, 514.6838
357.7591, 561.8883
358.2412, 611.9917
358.7234, 657.8712
359.2055, 701.5265
359.6876, 746.8027
360.1697, 795.1361
360.6518, 845.4602
361.1339, 897.7863
361.6161, 951.5587
362.0982, 1009.008
362.5803, 1068.868
363.0624, 1133.020
363.5445, 1203.478
364.0266, 1283.579
364.5088, 1367.780
364.9909, 1457.932
365.4730, 1555.236
365.9551, 1640.193
366.4372, 1707.611
366.9193, 1762.519
367.4015, 1809.136
367.8836, 1860.506
368.3657, 1888.941
368.8478, 1890.392
369.3299, 1865.723
369.8120, 1818.400
370.2942, 1739.734
370.7763, 1646.892
371.2584, 1548.007
371.7405, 1434.677
372.2226, 1329.675
372.7047, 1233.121
373.1869, 1145.281
373.6690, 1063.709
374.1511, 989.1089
374.6332, 920.7925
375.1153, 857.9653
375.5974, 799.9620
376.0796, 753.6788
376.5617, 720.2255
377.0438, 696.5106
377.5259, 674.5356
378.0080, 652.7485
378.4901, 643.9214
378.9723, 657.1567
379.4544, 690.1030
379.9365, 717.3281
380.4186, 737.2941
380.9007, 757.2406
381.3828, 782.6708
381.8650, 814.1857
382.3471, 854.8032
382.8292, 907.9465
383.3113, 969.4597
383.7934, 1027.576
384.2755, 1082.878
384.7577, 1141.227
385.2398, 1208.411
385.7219, 1282.244
386.2040, 1358.663
386.6861, 1438.611
387.1682, 1517.598
387.6504, 1591.735
388.1325, 1662.962
388.6146, 1732.041
389.0967, 1798.920
389.5788, 1863.814
390.0609, 1930.901
390.5430, 2005.676
391.0251, 2067.625
391.5073, 2106.865
391.9894, 2122.721
392.4715, 2116.096
392.9536, 2087.434
393.4357, 2037.802
393.9178, 1966.067
394.4000, 1871.840
394.8821, 1759.253
395.3642, 1609.852
395.8463, 1452.306
396.3284, 1312.735
396.8105, 1203.524
397.2927, 1105.613
397.7748, 1018.798
398.2569, 943.2018
398.7390, 869.5422
399.2211, 788.5134
399.7032, 715.2360
400.1854, 658.0128
400.6675, 620.3998
401.1496, 594.1842
401.6317, 584.2030
402.1138, 584.9911
402.5959, 580.9071
403.0781, 568.0933
403.5602, 559.0459
404.0423, 558.0687
404.5244, 565.3385
405.0065, 576.0302
405.4886, 590.9423
405.9708, 609.3169
406.4529, 630.1837
406.9350, 653.6630
407.4171, 678.5048
407.8992, 703.6511
408.3813, 729.7740
408.8635, 760.8895
409.3456, 797.4042
409.8277, 835.2225
410.3098, 872.1771
410.7919, 907.7100
411.2740, 937.8439
411.7562, 961.3641
412.2383, 980.0010
412.7204, 997.1573
413.2025, 1012.365
413.6846, 1021.013
414.1667, 1018.802
414.6489, 1008.225
415.1310, 994.0080
415.6131, 978.1827
416.0952, 953.4401
416.5773, 908.8665
417.0594, 851.3444
417.5416, 795.3649
418.0237, 745.4859
418.5058, 699.9282
418.9879, 659.7551
419.4700, 624.8240
419.9521, 588.7654
420.4343, 547.8729
420.9164, 504.6775
421.3985, 461.1279
421.8806, 414.8858
422.3627, 370.9834
422.8448, 327.4881
423.3270, 286.1754
423.8091, 254.1898
424.2912, 239.2690
424.7733, 229.0579
425.2554, 217.5355
425.7375, 203.0769
426.2197, 190.3518
426.7018, 179.1271
427.1839, 169.5981
427.6660, 162.0247
428.1481, 156.2405
428.6302, 152.5029
429.1124, 150.8046
429.5945, 151.1298
430.0766, 153.6992
430.5587, 158.7860
431.0408, 165.5560
431.5229, 173.9203
432.0050, 184.1044
432.4872, 192.6880
432.9693, 199.1184
433.4514, 203.4018
433.9335, 205.2243
434.4156, 204.5897
434.8977, 202.6868
435.3799, 200.4874
435.8620, 197.6787
436.3441, 193.5585
436.8262, 188.3205
437.3083, 180.9099
437.7904, 171.5906
438.2726, 159.3195
438.7547, 141.3436
439.2368, 108.0286
439.7189, 73.45673
440.2010, 51.35876
440.6831, 42.28955
441.1653, 38.39600
441.6474, 42.36981
442.1295, 46.09229
442.6116, 41.12848
443.0937, 12.94556
443.5758, 10.80920
444.0580, 17.00592
444.5401, 9.882141
445.0222, 5.234131
445.5043, 11.16748
445.9864, 16.78870
446.4685, 16.11401
446.9507, 2.418579
447.4328, 3.259277
447.9149, 6.462708
448.3970, 21.39557
448.8791, 27.88306
449.3612, 20.03033
449.8434, 13.54987
450.3255, 12.52209
450.8076, 16.66034
451.2897, 18.26056
451.7718, 15.81476
452.2539, 13.98218
452.7361, 18.28857
453.2182, 29.87329
453.7003, 34.20642
454.1824, 27.46246
454.6645, 15.81335
455.1466, 12.53119
455.6288, 17.41608
456.1109, 21.55676
456.5930, 19.55811
457.0751, 13.30652
457.5572, 6.904541
458.0393, 0.3755490
458.5215, 4.556702
459.0036, 7.035034
459.4857, 6.604614
459.9678, 1.861877
460.4499, 13.32068
460.9320, 27.16962
461.4142, 27.84009
461.8963, 17.75732
462.3784, 7.617371
462.8605, 4.625793
463.3426, 2.529358
463.8247, 4.275208
464.3069, 20.65411
464.7890, 31.59167
465.2711, 29.17938
465.7532, 19.51849
466.2353, 11.51984
466.7174, 6.635559
467.1996, 3.580811
467.6817, 1.850037
468.1638, 1.347473
468.6459, 3.800537
469.1280, 12.57922
469.6101, 20.72394
470.0923, 22.59210
470.5744, 14.22528
471.0565, 10.61578
471.5386, 14.00946
472.0207, 21.96686
472.5028, 28.77740
472.9849, 34.27966
473.4670, 39.95300
473.9492, 47.79987
474.4313, 57.05676
474.9134, 60.49792
475.3955, 57.55768
475.8776, 52.93097
476.3597, 51.73212
476.8419, 52.94989
477.3240, 52.93030
477.8061, 48.36731
478.2882, 45.19281
478.7703, 53.96906
479.2524, 71.72809
479.7346, 85.91205
480.2167, 85.58221
480.6988, 80.55042
481.1809, 77.98334
481.6630, 78.09833
482.1451, 84.06036
482.6273, 104.6832
483.1094, 129.6818
483.5915, 146.0263
484.0736, 143.9774
484.5557, 139.5028
485.0378, 135.7400
485.5200, 132.7489
486.0021, 130.3789
486.4842, 131.1791
486.9663, 130.2445
487.4484, 124.7338
487.9305, 111.5202
488.4127, 101.2394
488.8948, 94.41479
489.3769, 90.03113
489.8590, 86.14349
490.3411, 82.39307
490.8232, 80.86053
491.3054, 82.47430
491.7875, 86.83215
492.2696, 92.96771
492.7517, 101.2847
493.2338, 107.3987
493.7159, 105.1986
494.1981, 97.60919
494.6802, 94.34540
495.1623, 97.52997
495.6444, 103.8657
496.1265, 111.8867
496.6086, 120.2753
497.0908, 125.4385
497.5729, 121.9693
498.0550, 117.2827
498.5371, 115.9686
499.0192, 118.3359
499.5013, 126.1349
499.9835, 146.0445
500.4656, 168.2865
500.9477, 185.3821
501.4298, 193.5554
501.9119, 198.2321
502.3940, 195.0153
502.8762, 189.7454
503.3583, 196.5372
503.8404, 228.1087
504.3225, 256.8739
504.8046, 275.0618
505.2867, 280.9493
505.7689, 288.2172
506.2510, 296.6631
506.7331, 305.8758
507.2152, 315.1616
507.6973, 323.9223
508.1794, 337.7668
508.6616, 358.6353
509.1437, 382.8125
509.6258, 403.1969
510.1079, 419.8755
510.5900, 434.0754
511.0721, 446.1523
511.5543, 456.3652
512.0364, 465.2348
512.5185, 473.0800
513.0006, 478.6090
513.4827, 478.5286
513.9648, 475.9282
514.4470, 475.7917
514.9291, 483.0004
515.4112, 487.9496
515.8933, 483.3892
516.3754, 472.3809
516.8575, 462.4618
517.3397, 455.8677
517.8218, 450.7443
518.3039, 445.4109
518.7860, 439.6335
519.2681, 436.2850
519.7502, 439.5737
520.2324, 443.3363
520.7145, 442.0089
521.1966, 431.7642
521.6787, 424.8344
522.1608, 422.0559
522.6429, 422.7699
523.1251, 427.3235
523.6072, 436.7940
524.0893, 443.8226
524.5714, 442.9000
525.0535, 436.2021
525.5356, 437.9448
526.0178, 448.7759
526.4999, 460.5084
526.9820, 465.6578
527.4641, 465.6842
527.9462, 465.0815
528.4283, 466.1743
528.9105, 463.8320
529.3926, 448.1880
529.8747, 425.3512
530.3568, 409.2739
530.8389, 418.7070
531.3210, 426.7882
531.8032, 414.0008
532.2853, 378.8326
532.7673, 350.5619
533.2495, 344.0806
533.7316, 343.1205
534.2137, 336.7440
534.6958, 313.8961
535.1779, 300.8215
535.6600, 303.0708
536.1422, 311.4460
536.6243, 308.9297
537.1064, 291.6906
537.5885, 275.5682
538.0706, 263.7585
538.5527, 255.7697
539.0349, 251.3508
539.5170, 250.8729
539.9991, 251.6539
540.4812, 251.8707
540.9633, 252.2290
541.4454, 255.1139
541.9276, 261.1629
542.4097, 266.2050
542.8918, 263.9810
543.3739, 257.0804
543.8560, 251.4161
544.3381, 252.3079
544.8203, 253.1876
545.3024, 246.9283
545.7845, 235.4452
546.2666, 229.1776
546.7487, 241.8306
547.2308, 253.8555
547.7130, 252.6895
548.1951, 231.4819
548.6772, 213.0513
549.1593, 197.5334
549.6414, 184.8085
550.1235, 175.5228
550.6057, 169.0695
551.0878, 167.8528
551.5699, 174.9548
552.0520, 187.0359
552.5341, 189.2762
553.0162, 179.6508
553.4984, 170.5624
553.9805, 171.4296
554.4626, 179.7417
554.9447, 179.0526
555.4268, 168.0382
555.9089, 157.0027
556.3911, 157.0632
556.8732, 164.6465
557.3553, 172.9537
557.8374, 183.0849
558.3195, 188.5751
558.8016, 180.3683
559.2838, 163.3464
559.7659, 148.9838
560.2480, 142.9360
560.7301, 140.0088
561.2122, 138.4301
561.6943, 138.1451
562.1765, 137.8342
562.6586, 135.3675
563.1407, 134.2203
563.6228, 137.0947
564.1049, 148.5688
564.5870, 153.7075
565.0692, 149.3489
565.5513, 141.0233
566.0334, 138.5115
566.5155, 142.7828
566.9976, 146.3956
567.4797, 146.8848
567.9619, 145.2413
568.4440, 142.9418
568.9261, 140.2104
569.4082, 141.3494
569.8903, 155.6337
570.3724, 173.6639
570.8546, 179.1379
571.3367, 168.8812
571.8188, 157.0179
572.3009, 156.1205
572.7830, 158.6954
573.2651, 155.6011
573.7473, 133.0042
574.2294, 116.1799
574.7115, 115.7825
575.1936, 127.4689
575.6757, 137.9230
576.1578, 146.5773
576.6400, 153.1770
577.1221, 158.0776
577.6042, 161.4776
578.0863, 159.4932
578.5684, 150.2868
579.0505, 139.5640
579.5327, 131.3859
580.0148, 125.8069
580.4969, 122.5234
580.9790, 122.4051
581.4611, 122.0613
581.9432, 115.0484
582.4254, 103.1362
582.9075, 92.85114
583.3896, 87.59003
583.8717, 84.56897
584.3538, 80.82336
584.8359, 76.67291
585.3181, 73.68402
585.8002, 75.57886
586.2823, 76.77563
586.7644, 73.18701
587.2465, 63.31952
587.7286, 53.45062
588.2108, 41.78033
588.6929, 32.38885
589.1750, 29.33844
589.6571, 39.57922
590.1392, 43.11981
590.6213, 36.66443
591.1035, 23.90735
591.5856, 11.70129
592.0677, 0.5841670
592.5498, 8.004211
593.0319, 5.593323
593.5140, 2.541870
593.9962, 0.6264650
594.4783, 14.78284
594.9604, 27.29303
595.4425, 27.10901
595.9246, 19.62860
596.4067, 11.77399
596.8889, 3.716125
597.3710, 0.4421390
597.8531, 5.988037
598.3352, 16.48743
598.8173, 23.39557
599.2994, 22.36420
599.7816, 19.94629
600.2637, 17.05530
600.7458, 13.90558
601.2279, 11.04358
601.7100, 7.720398
602.1921, 6.010925
602.6743, 7.918884
603.1564, 13.26013
603.6385, 10.94604
604.1206, 2.109680
604.6027, 12.56921
605.0848, 5.034729
605.5670, 16.65674
606.0491, 23.48987
606.5312, 10.64886
607.0133, 7.225220
607.4954, 15.46515
607.9775, 16.25287
608.4597, 14.12689
608.9418, 7.911438
609.4239, 2.551392
609.9060, 0.8952640
610.3881, 2.680298
610.8702, 7.239929
611.3524, 18.69257
611.8345, 28.87396
612.3166, 33.75403
612.7987, 32.60461
613.2808, 32.87982
613.7629, 36.42474
614.2451, 39.14819
614.7272, 37.75464
615.2092, 30.99103
615.6913, 27.16406
616.1735, 27.35895
616.6556, 28.77313
617.1377, 25.55524
617.6198, 19.10321
618.1019, 19.66388
618.5840, 33.95923
619.0662, 50.71820
619.5483, 53.66614
620.0304, 46.38660
620.5125, 40.44159
620.9946, 44.83112
621.4767, 50.13611
621.9589, 48.18988
622.4410, 39.02820
622.9231, 35.42120
623.4052, 46.23682
623.8873, 59.55725
624.3694, 68.10632
624.8516, 68.50299
625.3337, 72.66760
625.8158, 82.26282
626.2979, 93.69489
626.7800, 103.5948
627.2621, 112.2212
627.7443, 116.4815
628.2264, 114.5995
628.7085, 110.0172
629.1906, 108.8877
629.6727, 110.8499
630.1548, 114.1468
630.6370, 116.9865
631.1191, 121.3378
631.6012, 130.6199
632.0833, 144.1058
632.5654, 156.6996
633.0475, 166.8503
633.5297, 174.3219
634.0118, 177.6763
634.4939, 174.4156
634.9760, 175.9468
635.4581, 187.8249
635.9402, 201.7648
636.4224, 210.6315
636.9045, 210.7552
637.3866, 216.3367
637.8687, 230.6412
638.3508, 248.1415
638.8329, 258.5697
639.3151, 262.1430
639.7972, 266.2073
640.2793, 273.5805
640.7614, 282.7968
641.2435, 290.8801
641.7256, 298.3923
642.2078, 307.7266
642.6899, 319.4050
643.1720, 334.1003
643.6541, 353.0410
644.1362, 376.6686
644.6183, 400.1923
645.1005, 419.0371
645.5826, 439.7441
646.0647, 467.6431
646.5468, 506.8983
647.0289, 543.2449
647.5110, 572.6336
647.9932, 603.0155
648.4753, 644.6378
648.9574, 698.6411
649.4395, 753.0696
649.9216, 806.1873
650.4037, 855.8215
650.8859, 892.6005
651.3680, 920.4012
651.8501, 956.5015
652.3322, 1010.280
652.8143, 1074.153
653.2964, 1143.347
653.7786, 1217.721
654.2607, 1296.708
654.7428, 1382.309
655.2249, 1470.651
655.7070, 1555.224
656.1891, 1630.166
656.6713, 1727.173
657.1534, 1856.749
657.6355, 1997.331
658.1176, 2132.179
658.5997, 2258.742
659.0818, 2387.703
659.5640, 2514.447
660.0461, 2655.711
660.5282, 2841.463
661.0103, 3064.532
661.4924, 3286.551
661.9745, 3491.262
662.4567, 3695.853
662.9388, 3914.876
663.4209, 4151.061
663.9030, 4410.929
664.3851, 4718.047
664.8672, 5036.158
665.3494, 5339.197
665.8315, 5629.668
666.3136, 5945.922
666.7957, 6303.458
667.2778, 6677.640
667.7599, 7058.399
668.2421, 7449.565
668.7242, 7831.368
669.2063, 8207.859
669.6884, 8563.029
670.1705, 8897.166
670.6526, 9202.115
671.1348, 9441.216
671.6169, 9616.919
672.0990, 9698.749
672.5811, 9655.821
673.0632, 9496.907
673.5453, 9235.367
674.0275, 8854.828
674.5096, 8402.562
674.9917, 7873.213
675.4738, 7292.072
675.9559, 6700.056
676.4380, 6067.863
676.9202, 5477.077
677.4023, 4946.027
677.8844, 4474.238
678.3665, 4027.425
678.8486, 3601.621
679.3307, 3221.484
679.8129, 2912.927
680.2950, 2668.629
680.7771, 2424.979
681.2592, 2183.061
681.7413, 1966.471
682.2234, 1807.156
682.7056, 1683.602
683.1877, 1570.691
683.6698, 1464.244
684.1519, 1361.215
684.6340, 1251.926
685.1161, 1147.803
685.5983, 1060.304
686.0804, 1003.824
686.5625, 946.9441
687.0446, 884.4110
687.5267, 821.8921
688.0089, 769.2393
688.4910, 729.0521
688.9731, 687.1774
689.4552, 638.7987
689.9373, 588.7140
690.4194, 547.3522
690.9016, 514.3866
691.3837, 486.6495
691.8658, 462.7365
692.3479, 442.3483
692.8300, 428.9534
693.3121, 420.3997
693.7943, 404.5109
694.2764, 363.8468
694.7585, 323.0583
695.2406, 298.0502
695.7227, 293.3450
696.2048, 283.3011
696.6870, 261.4723
697.1691, 239.9191
697.6511, 227.7644
698.1332, 228.0533
698.6154, 220.2626
699.0975, 202.4354
699.5796, 181.6754
700.0617, 165.0858
700.5438, 152.3894
701.0259, 143.4803
701.5081, 139.9204
701.9902, 135.5167
702.4723, 120.6583
702.9544, 101.6609
703.4365, 89.23169
703.9186, 94.95959
704.4008, 98.82568
704.8829, 93.76782
705.3650, 82.17102
705.8471, 71.56921
706.3292, 62.47644
706.8113, 53.69666
707.2935, 44.56775
707.7756, 35.59851
708.2577, 30.70874
708.7398, 30.28784
709.2219, 27.64563
709.7040, 14.92688
710.1862, 1.441772
710.6683, 8.002319
711.1504, 5.010132
711.6325, 8.5450001E-03
712.1146, 7.864990
712.5967, 11.86670
713.0789, 3.409058
713.5610, 22.96454
714.0431, 40.00098
714.5252, 37.29034
715.0073, 27.01971
715.4894, 16.72083
715.9716, 6.258179
716.4537, 4.425171
716.9358, 16.48438
717.4179, 26.29688
717.9000, 26.95520
718.3821, 20.09680
718.8643, 16.32312
719.3464, 19.00024
719.8285, 22.83472
720.3106, 20.56519
720.7927, 14.80896
721.2748, 11.69763
721.7570, 15.89331
722.2391, 20.93896
722.7212, 24.51917
723.2033, 27.20068
723.6854, 31.27246
724.1675, 35.94849
724.6497, 43.37122
725.1318, 56.19312
725.6139, 71.17322
726.0960, 73.28088
726.5781, 62.19946
727.0602, 54.69067
727.5424, 61.44922
728.0245, 77.39465
728.5066, 95.73096
728.9887, 115.8782
729.4708, 131.0555
729.9529, 131.8361
730.4351, 130.1353
730.9172, 134.5509
731.3993, 146.0735
731.8814, 160.0223
732.3635, 178.1887
732.8456, 196.8466
733.3278, 213.3366
733.8099, 225.8690
734.2920, 243.4745
734.7741, 267.7104
735.2562, 293.0249
735.7383, 312.8606
736.2205, 328.7103
736.7026, 347.5800
737.1847, 370.6940
737.6668, 393.7486
738.1489, 417.3161
738.6310, 437.0144
739.1132, 446.1534
739.5953, 431.2253
740.0774, 422.8330
740.5595, 434.8922
741.0416, 455.7001
741.5237, 467.5586
742.0059, 466.8866
742.4880, 465.5597
742.9701, 464.1691
743.4522, 463.2952
743.9343, 466.5330
744.4164, 473.8782
744.8986, 484.4313
745.3807, 500.9450
745.8628, 517.4027
746.3449, 524.3431
746.8270, 524.3511
747.3091, 524.1912
747.7913, 530.4930
748.2734, 532.1920
748.7555, 526.8280
749.2376, 513.9997
749.7197, 492.0529
750.2018, 459.1110
750.6840, 419.3191
751.1661, 368.5115
751.6482, 308.8544
752.1303, 277.5554
752.6124, 276.1935
753.0945, 282.4833
753.5767, 285.0933
754.0588, 283.0552
754.5409, 273.8105
755.0230, 257.1811
755.5051, 237.3857
755.9872, 213.3260
756.4694, 189.3943
756.9515, 168.7484
757.4336, 152.1511
757.9157, 136.9825
758.3978, 122.0237
758.8799, 109.3711
759.3621, 101.5704
759.8442, 99.82489
760.3263, 92.70520
760.8084, 77.88202
761.2905, 65.18958
761.7726, 69.27942
762.2548, 83.69049
762.7369, 93.46600
763.2190, 95.83667
763.7011, 92.22144
764.1832, 77.28345
764.6653, 59.44647
765.1475, 48.76868
765.6296, 54.64392
766.1117, 58.12708
766.5938, 56.67523
767.0759, 52.85632
767.5580, 50.42035
768.0402, 49.61371
768.5223, 48.34363
769.0044, 46.59680
769.4865, 44.04895
769.9686, 39.54010
770.4507, 33.63184
770.9329, 28.11499
771.4150, 23.23456
771.8971, 17.98669
772.3792, 11.73102
772.8613, 6.173157
773.3434, 4.192810
773.8256, 9.744324
774.3077, 14.82721
774.7898, 18.53564
775.2719, 20.51886
775.7540, 18.96375
776.2361, 13.25830
776.7183, 7.544189
777.2004, 1.741760
777.6825, 1.861572
778.1646, 5.455994
778.6467, 21.06488
779.1288, 32.31708
779.6109, 31.78906
780.0930, 24.93359
780.5751, 12.07257
781.0573, 5.279724
781.5394, 17.33710
782.0215, 21.88654
782.5036, 20.66815
782.9857, 11.05615
783.4678, 5.417358
783.9500, 10.73364
784.4321, 3.098022
784.9142, 4.752930
785.3963, 4.435669
785.8784, 1.098206
786.3605, 5.205383
786.8427, 7.789612
787.3248, 8.675415
787.8069, 4.555969
788.2890, 1.077332
788.7711, 4.310791
789.2532, 15.74066
789.7354, 20.30493
790.2175, 10.35199
790.6996, 3.8757000E-02
791.1817, 3.635010
791.6638, 0.3944090
792.1459, 4.888245
792.6281, 13.06055
793.1102, 17.65472
793.5923, 9.518250
794.0744, 4.943726
794.5565, 12.27008
795.0386, 11.32269
795.5208, 8.281921
796.0029, 4.736389
796.4850, 2.039246
796.9671, 2.166870
797.4492, 8.068604
797.9313, 6.786194
798.4135, 8.029785
798.8956, 21.79584
799.3777, 19.94360
799.8598, 1.913818
800.3419, 2.521729
800.8240, 9.420654
801.3062, 23.91638
801.7883, 28.60291
802.2704, 26.18347
802.7525, 19.98389
803.2346, 9.706055
803.7167, 0.3234860
804.1989, 10.74341
804.6810, 16.90961
805.1631, 10.32538
805.6452, 21.68250
806.1273, 35.78345
806.6094, 25.09448
807.0916, 8.119141
807.5737, 4.188477
808.0558, 12.11707
808.5379, 22.70703
809.0200, 35.90784
809.5021, 45.61792
809.9843, 43.20081
810.4664, 34.85730
810.9485, 28.46216
811.4306, 25.70227
811.9127, 25.21472
812.3948, 27.34204
812.8770, 31.21216
813.3591, 36.36743
813.8412, 44.18933
814.3233, 48.26392
814.8054, 47.28052
815.2875, 44.81995
815.7697, 45.64502
816.2518, 48.87427
816.7339, 50.85242
817.2160, 50.26355
817.6981, 50.79822
818.1802, 57.09985
818.6624, 65.62134
819.1445, 72.21436
819.6266, 73.52124
820.1087, 78.80908
820.5908, 94.64429
821.0729, 109.5383
821.5551, 107.0117
822.0372, 84.39905
822.5193, 73.67578
823.0014, 80.77051
823.4835, 93.24329
823.9656, 96.58447
824.4478, 93.60681
824.9299, 89.28943
825.4120, 82.77039
825.8941, 80.47766
826.3762, 91.14624
826.8583, 105.2916
827.3405, 111.4963
827.8226, 105.9935
828.3047, 97.90198
828.7868, 85.41064
829.2689, 73.64880
829.7510, 69.60315
830.2332, 72.68079
830.7153, 79.45569
831.1974, 90.77356
831.6795, 99.73303
832.1616, 97.19275
832.6437, 88.38855
833.1259, 79.68091
833.6080, 68.63818
834.0901, 65.33826
834.5722, 81.77551
835.0543, 100.9938
835.5364, 104.7700
836.0186, 88.64270
836.5007, 79.79272
836.9828, 81.92065
837.4649, 86.97522
837.9470, 85.02319
838.4291, 77.89551
838.9113, 69.26624
839.3934, 59.43225
839.8755, 50.54248
840.3576, 42.61951
840.8397, 37.87451
841.3218, 38.65662
841.8040, 50.24268
842.2861, 56.28967
842.7682, 54.71765
843.2503, 50.14954
843.7324, 47.82190
844.2145, 47.29260
844.6967, 42.90076
845.1788, 32.96558
845.6609, 24.88977
846.1430, 30.35461
846.6251, 40.74060
847.1072, 43.75403
847.5894, 33.86621
848.0715, 24.68359
848.5536, 19.43115
849.0357, 16.54199
849.5178, 15.41479
849.9999, 16.56201
850.4821, 17.75903
850.9642, 18.99536
851.4463, 19.56311
851.9284, 16.08899
852.4105, 11.46997
852.8926, 14.07568
853.3748, 25.92554
853.8569, 36.35767
854.3390, 39.15454
854.8211, 37.08093
855.3032, 31.50061
855.7853, 21.04907
856.2675, 14.48425
856.7496, 11.77307
857.2317, 11.21143
857.7138, 11.27014
858.1959, 12.09668
858.6780, 16.29846
859.1602, 23.68127
859.6423, 29.51001
860.1244, 30.25891
860.6065, 27.36011
861.0886, 20.03577
861.5707, 7.070557
862.0528, 0.1813960
862.5349, 12.22363
863.0170, 23.06116
863.4991, 22.21643
863.9813, 7.953857
864.4634, 0.3060300
864.9455, 2.426636
865.4276, 1.319092
865.9097, 3.489502
866.3918, 9.328735
866.8740, 11.30872
867.3561, 9.577148
867.8382, 7.959351
868.3203, 9.051514
868.8024, 10.08374
869.2845, 9.067871
869.7667, 6.186401
870.2488, 4.708374
870.7309, 4.227051
871.2130, 6.657349
871.6951, 15.36804
872.1772, 26.81738
872.6594, 29.58020
873.1415, 24.69006
873.6236, 18.19763
874.1057, 13.44531
874.5878, 8.483154
875.0699, 1.911865
875.5521, 15.23193
876.0342, 15.26001
876.5163, 5.927734
876.9984, 28.54407
877.4805, 50.96814
877.9626, 69.07959
878.4448, 63.51587
878.9269, 37.20654
879.4090, 17.64807
879.8911, 21.11646
880.3732, 31.60828
880.8553, 32.99011
881.3375, 29.50964
881.8196, 30.64783
882.3017, 43.33508
882.7838, 55.87207
883.2659, 68.42810
883.7480, 78.35913
884.2302, 78.88586
884.7123, 69.47180
885.1944, 61.53467
885.6765, 57.81885
886.1586, 56.41479
886.6407, 55.19727
887.1229, 54.40491
887.6050, 54.21594
888.0871, 52.29370
888.5692, 55.01013
889.0513, 72.68457
889.5334, 91.08252
890.0156, 93.56128
890.4977, 75.26135
890.9798, 61.77380
891.4619, 54.98999
891.9440, 53.97205
892.4261, 63.76184
892.9083, 77.12744
893.3904, 77.09619
893.8725, 57.92725
894.3546, 42.10791
894.8367, 44.10620
895.3188, 52.24109
895.8010, 57.88062
896.2831, 61.35327
896.7652, 58.06213
897.2473, 44.31140
897.7294, 34.66516
898.2115, 48.12024
898.6937, 74.24023
899.1758, 76.16602
899.6579, 53.80225
900.1400, 35.09778
900.6221, 45.85876
901.1042, 60.85486
901.5864, 60.37732
902.0685, 42.59558
902.5506, 36.75146
903.0327, 46.87024
903.5148, 61.22339
903.9969, 76.92944
904.4791, 92.16687
904.9612, 99.77893
905.4433, 100.2413
905.9254, 96.81946
906.4075, 86.09814
906.8896, 76.84326
907.3718, 78.76038
907.8539, 87.90271
908.3360, 89.60254
908.8181, 73.57227
909.3002, 66.58716
909.7823, 74.66492
910.2645, 91.88391
910.7466, 107.2974
911.2287, 120.9436
911.7108, 132.8831
912.1929, 143.9377
912.6750, 152.2094
913.1572, 151.4634
913.6393, 149.3386
914.1214, 153.6715
914.6035, 183.5566
915.0856, 197.5234
915.5677, 183.4242
916.0499, 165.8662
916.5320, 173.6823
917.0141, 205.7236
917.4962, 230.4402
917.9783, 243.5402
918.4604, 255.0829
918.9426, 272.8979
919.4247, 293.8668
919.9068, 315.0602
920.3889, 336.4073
920.8710, 358.2168
921.3531, 379.4888
921.8353, 402.4119
922.3174, 429.4827
922.7995, 460.1653
923.2816, 485.1105
923.7637, 504.0435
924.2458, 523.9539
924.7280, 553.3983
925.2101, 584.8192
925.6922, 613.1655
926.1743, 637.5641
926.6564, 652.3480
927.1385, 635.8125
927.6207, 634.2281
928.1028, 667.5746
928.5849, 721.8691
929.0670, 747.7344
929.5491, 745.9412
930.0313, 736.1260
930.5134, 724.1265
930.9955, 709.1968
931.4776, 692.7668
931.9597, 672.6399
932.4418, 643.8577
932.9240, 593.7423
933.4061, 550.6072
933.8882, 522.4773
934.3703, 497.9851
934.8524, 457.1079
935.3345, 401.6677
935.8167, 363.9142
936.2988, 350.3826
936.7809, 343.6685
937.2630, 330.4023
937.7451, 311.9509
938.2272, 286.7854
938.7094, 249.7325
939.1915, 229.1478
939.6736, 245.0638
940.1557, 258.6808
940.6378, 241.7795
941.1199, 195.9121
941.6021, 184.6957
942.0842, 207.9141
942.5663, 230.7986
943.0484, 224.6149
943.5305, 210.0343
944.0126, 209.3745
944.4947, 220.1689
944.9768, 224.0240
945.4589, 207.5785
945.9410, 195.7178
946.4232, 197.2142
946.9053, 205.0184
947.3874, 195.5660
947.8695, 170.8496
948.3516, 154.5282
948.8337, 159.5358
949.3159, 166.8987
949.7980, 155.4186
950.2801, 135.3815
950.7622, 121.9259
951.2443, 125.5421
951.7264, 126.0016
952.2086, 122.8782
952.6907, 116.2148
953.1728, 104.6907
953.6549, 89.17078
954.1370, 74.71216
954.6191, 61.69678
955.1013, 51.64233
955.5834, 47.43921
956.0655, 45.58411
956.5476, 44.27820
957.0297, 43.77734
957.5118, 36.74377
957.9940, 17.09326
958.4761, 2.749023
958.9582, 4.120117
959.4403, 16.97595
959.9224, 27.58704
960.4045, 35.67834
960.8867, 39.23560
961.3688, 33.19202
961.8509, 26.49390
962.3330, 25.22278
962.8151, 27.35693
963.2972, 27.31238
963.7794, 24.08691
964.2615, 21.01917
964.7436, 19.55835
965.2257, 16.51392
965.7078, 2.655884
966.1899, 16.58655
966.6721, 24.87732
967.1542, 16.67041
967.6363, 6.433960
968.1184, 2.406738
968.6005, 0.4610600
969.0826, 8.278564
969.5648, 24.47961
970.0469, 23.34985
970.5290, 0.4053960
971.0111, 17.58923
971.4932, 6.668457
971.9753, 46.87244
972.4575, 46.72595
972.9396, 12.61377
973.4217, 12.79272
973.9038, 1.375854
974.3859, 15.78162
974.8680, 13.36511
975.3502, 0.1771240
975.8323, 6.879761
976.3144, 7.556519
976.7965, 4.464478
977.2786, 3.280762
977.7607, 10.80139
978.2429, 10.50757
978.7250, 6.013428
979.2071, 3.006958
979.6892, 3.116943
980.1713, 5.045654
980.6534, 13.49902
981.1356, 18.37415
981.6177, 6.776245
982.0998, 21.10315
982.5819, 27.09351
983.0640, 9.701172
983.5461, 7.680542
984.0283, 4.116089
984.5104, 5.207642
984.9925, 5.433838
985.4746, 3.212646
985.9567, 6.214844
986.4388, 1.197021
986.9210, 8.356445
987.4031, 12.96741
987.8852, 14.66492
988.3673, 9.881958
988.8494, 0.6619870
989.3315, 3.984985
989.8137, 0.7369380
990.2958, 7.916748
990.7779, 19.96130
991.2600, 28.66846
991.7421, 21.54272
992.2242, 11.73010
992.7064, 31.77698
993.1885, 36.12610
993.6706, 33.26746
994.1527, 24.33813
994.6348, 16.34412
995.1169, 28.20642
995.5991, 59.65576
996.0812, 85.41492
996.5633, 91.67627
997.0454, 90.50085
997.5275, 86.18604
998.0096, 79.28589
998.4918, 69.92395
998.9739, 57.44775
999.4560, 53.51904
999.9381, 65.76184
1000.420, 82.29932
1000.902, 86.74243
1001.384, 85.30103
1001.867, 88.39941
1002.349, 104.8014
1002.831, 115.8821
1003.313, 115.8079
1003.795, 115.9712
1004.277, 130.7512
1004.759, 157.5631
1005.241, 170.4048
1005.724, 168.0453
1006.206, 165.1707
1006.688, 170.4969
1007.170, 180.9711
1007.652, 196.0894
1008.134, 215.4116
1008.616, 232.0448
1009.098, 245.3319
1009.580, 257.5791
1010.063, 269.5093
1010.545, 280.7365
1011.027, 288.3698
1011.509, 294.9321
1011.991, 306.8044
1012.473, 326.5039
1012.955, 351.3687
1013.437, 388.4603
1013.919, 424.1971
1014.402, 444.8732
1014.884, 448.2303
1015.366, 452.9851
1015.848, 458.7351
1016.330, 475.1575
1016.812, 520.7816
1017.294, 573.7324
1017.776, 608.5245
1018.259, 626.2825
1018.741, 649.4573
1019.223, 682.8171
1019.705, 722.0415
1020.187, 767.0212
1020.669, 816.5115
1021.151, 869.1338
1021.633, 924.7124
1022.115, 983.0776
1022.598, 1045.542
1023.080, 1106.780
1023.562, 1164.200
1024.044, 1217.048
1024.526, 1264.767
1025.008, 1307.116
1025.490, 1353.758
1025.972, 1405.451
1026.454, 1456.307
1026.937, 1512.074
1027.419, 1559.199
1027.901, 1570.026
1028.383, 1549.351
1028.865, 1520.972
1029.347, 1501.936
1029.829, 1469.408
1030.311, 1418.885
1030.794, 1352.721
1031.276, 1267.877
1031.758, 1167.641
1032.240, 1077.068
1032.722, 1002.562
1033.204, 932.2596
1033.686, 851.5643
1034.168, 773.4709
1034.651, 711.4452
1035.133, 671.3909
1035.615, 622.4277
1036.097, 557.5961
1036.579, 503.9584
1037.061, 481.5319
1037.543, 476.9836
1038.025, 460.7955
1038.507, 436.0513
1038.990, 412.7264
1039.472, 394.7971
1039.954, 378.1254
1040.436, 362.6061
1040.918, 350.5302
1041.400, 342.3596
1041.882, 337.4789
1042.364, 340.9524
1042.846, 354.3925
1043.329, 367.3098
1043.811, 363.6912
1044.293, 359.0568
1044.775, 368.6604
1045.257, 394.3851
1045.739, 417.2136
1046.221, 434.3246
1046.703, 455.7084
1047.186, 485.0272
1047.668, 519.5911
1048.150, 557.3975
1048.632, 594.7356
1049.114, 621.8457
1049.596, 627.1143
1050.078, 640.3114
1050.560, 674.6658
1051.042, 716.8154
1051.525, 756.1687
1052.007, 792.3230
1052.489, 832.3719
1052.971, 876.3591
1053.453, 925.0679
1053.935, 988.5480
1054.417, 1048.992
1054.899, 1089.425
1055.381, 1112.355
1055.864, 1132.970
1056.346, 1154.798
1056.828, 1169.013
1057.310, 1172.581
1057.792, 1170.896
1058.274, 1177.075
1058.756, 1183.297
1059.238, 1168.443
1059.721, 1123.573
1060.203, 1089.012
1060.685, 1101.104
1061.167, 1106.756
1061.649, 1072.224
1062.131, 1004.374
1062.613, 968.3116
1063.095, 962.1523
1063.578, 963.9191
1064.060, 966.7124
1064.542, 968.5691
1065.024, 960.7935
1065.506, 953.1545
1065.988, 966.3325
1066.470, 1019.479
1066.952, 1040.090
1067.434, 1019.710
1067.917, 985.6821
1068.399, 963.4921
1068.881, 946.8324
1069.363, 928.8372
1069.845, 907.6686
1070.327, 872.7393
1070.809, 810.0151
1071.291, 744.3977
1071.773, 680.1531
1072.255, 620.0444
1072.738, 575.8668
1073.220, 544.5876
1073.702, 512.5073
1074.184, 475.4982
1074.666, 439.1379
1075.148, 405.9822
1075.630, 375.6960
1076.112, 347.7186
1076.595, 321.9308
1077.077, 301.7701
1077.559, 288.8962
1078.041, 273.0154
1078.523, 241.5511
1079.005, 206.9330
1079.487, 188.1227
1079.969, 179.7478
1080.452, 171.3049
1080.934, 153.6295
1081.416, 140.3988
1081.898, 133.3702
1082.380, 131.1440
1082.862, 134.6705
1083.344, 141.8091
1083.826, 146.7209
1084.308, 148.4972
1084.791, 144.2401
1085.273, 126.1432
1085.755, 108.9053
1086.237, 98.45215
1086.719, 93.10999
1087.201, 88.87781
1087.683, 85.76892
1088.165, 82.84363
1088.647, 80.26697
1089.130, 76.92371
1089.612, 68.18542
1090.094, 60.79541
1090.576, 63.59131
1091.058, 79.32568
1091.540, 82.29504
1092.022, 70.05847
1092.504, 57.12524
1092.987, 51.21643
1093.469, 48.57922
1093.951, 41.52612
1094.433, 32.88635
1094.915, 29.50452
1095.397, 39.57935
1095.879, 44.13501
1096.361, 39.01843
1096.844, 33.02576
1097.326, 36.65540
1097.808, 46.72681
1098.290, 49.30542
1098.772, 44.55029
1099.254, 39.17358
1099.736, 34.94006
1100.218, 33.60449
1100.700, 37.12646
1101.182, 42.86182
1101.665, 44.09851
1102.147, 40.86414
1102.629, 39.11682
1103.111, 39.79712
1103.593, 42.88403
1104.075, 53.35571
1104.557, 62.60266
1105.039, 59.92651
1105.522, 44.07605
1106.004, 40.00659
1106.486, 50.33057
1106.968, 59.08618
1107.450, 59.80188
1107.932, 55.85217
1108.414, 48.63916
1108.896, 41.45654
1109.379, 40.83533
1109.861, 54.21448
1110.343, 60.91553
1110.825, 57.38354
1111.307, 51.40808
1111.789, 48.31628
1112.271, 48.01685
1112.753, 47.72302
1113.235, 46.81519
1113.718, 45.53088
1114.200, 43.22339
1114.682, 41.11365
1115.164, 38.58276
1115.646, 37.13757
1116.128, 42.31287
1116.610, 52.81750
1117.092, 44.45837
1117.574, 14.55945
1118.057, 10.02698
1118.539, 7.701172
1119.021, 4.417480
1119.503, 20.21594
1119.985, 36.49060
1120.467, 41.86682
1120.949, 35.59705
1121.431, 24.87524
1121.914, 9.202759
1122.396, 2.044800
1122.878, 5.867310
1123.360, 21.16028
1123.842, 31.25330
1124.324, 33.66089
1124.806, 32.19971
1125.288, 24.77002
1125.771, 20.83313
1126.253, 27.99536
1126.735, 36.99817
1127.217, 26.66077
1127.699, 6.427734
1128.181, 4.874268
1128.663, 4.387207
1129.145, 10.84644
1129.627, 11.45886
1130.109, 10.14221
1130.592, 9.390747
1131.074, 9.174194
1131.556, 9.836670
1132.038, 11.10535
1132.520, 11.63086
1133.002, 12.47314
1133.484, 10.29895
1133.966, 2.628662
1134.449, 7.071167
1134.931, 18.08032
1135.413, 28.88159
1135.895, 16.91638
1136.377, 18.94629
1136.859, 42.89246
1137.341, 11.72583
1137.823, 20.82556
1138.306, 14.76587
1138.788, 14.32117
1139.270, 22.46826
1139.752, 8.523682
1140.234, 3.444214
1140.716, 8.922852
1141.198, 10.48779
1141.680, 8.391479
1142.162, 5.159546
1142.645, 3.665649
1143.127, 4.044434
1143.609, 0.6197510
1144.091, 8.178223
1144.573, 12.79065
1145.055, 8.197388
1145.537, 0.3012700
1146.019, 5.008057
1146.501, 7.203491
1146.984, 9.216553
1147.466, 12.73254
1147.948, 11.13416
1148.430, 2.336914
1148.912, 5.660400
1149.394, 6.415039
1149.876, 4.301270
1150.358, 10.77026
1150.840, 21.66138
1151.323, 25.41333
1151.805, 8.156982
1152.287, 1.787231
1152.769, 0.8060300
1153.251, 5.291626
1153.733, 13.21777
1154.215, 21.72473
1154.697, 26.59607
1155.180, 28.05688
1155.662, 28.09448
1156.144, 29.68970
1156.626, 26.81458
1157.108, 12.87292
1157.590, 0.1303710
1158.072, 11.79517
1158.554, 41.00610
1159.036, 50.13110
1159.519, 36.03174
1160.001, 21.94946
1160.483, 23.60706
1160.965, 25.80212
1161.447, 21.32178
1161.929, 12.90759
1162.411, 5.334961
1162.893, 1.002319
1163.375, 0.2381590
1163.858, 9.831909
1164.340, 20.11035
1164.822, 25.72046
1165.304, 27.81042
1165.786, 26.46191
1166.268, 22.41821
1166.750, 18.94080
1167.232, 16.09070
1167.715, 16.13220
1168.197, 21.75684
1168.679, 24.81665
1169.161, 10.68152
1169.643, 4.769897
1170.125, 3.011475
1170.607, 16.98132
1171.089, 34.68445
1171.572, 50.39600
1172.054, 60.62000
1172.536, 64.79077
1173.018, 61.56274
1173.500, 40.80640
1173.982, 15.29944
1174.464, 6.340210
1174.946, 22.71716
1175.428, 28.30151
1175.911, 21.08997
1176.393, 15.19385
1176.875, 20.54980
1177.357, 32.00281
1177.839, 49.52246
1178.321, 67.77271
1178.803, 73.12610
1179.285, 57.43982
1179.767, 45.59338
1180.250, 38.81274
1180.732, 35.22302
1181.214, 34.42126
1181.696, 34.76892
1182.178, 35.31335
1182.660, 35.16064
1183.142, 30.66113
1183.624, 18.14441
1184.107, 7.463867
1184.589, 0.8975830
1185.071, 5.000488
1185.553, 0.7247310
1186.035, 8.470093
1186.517, 18.55786
1186.999, 28.78259
1187.481, 36.45935
1187.964, 36.97766
1188.446, 44.39038
1188.928, 66.04907
1189.410, 86.22058
1189.892, 74.45081
1190.374, 46.64526
1190.856, 32.06384
1191.338, 35.25781
1191.820, 36.70605
1192.302, 30.74609
1192.785, 23.74878
1193.267, 17.44336
1193.749, 12.99170
1194.231, 9.275024
1194.713, 6.514038
1195.195, 8.181152
1195.677, 15.02917
1196.159, 18.87537
1196.642, 14.66870
1197.124, 12.57373
1197.606, 18.54651
1198.088, 27.98889
1198.570, 31.17212
1199.052, 29.41052
1199.534, 25.20728
1200.016, 18.17468
1200.499, 11.81824
1200.981, 6.642090
1201.463, 2.353271
1201.945, 3.375610
1202.427, 7.583374
1202.909, 3.893677
1203.391, 24.85303
1203.873, 36.41748
1204.355, 24.40576
1204.838, 17.53455
1205.320, 24.49377
1205.802, 32.95557
1206.284, 35.02881
1206.766, 31.10754
1207.248, 19.62976
1207.730, 3.661743
1208.212, 5.745972
1208.694, 3.865723
1209.177, 6.335815
1209.659, 31.31226
1210.141, 52.56934
1210.623, 50.62427
1211.105, 31.98669
1211.587, 16.47974
1212.069, 5.500854
1212.551, 3.493408
1213.034, 19.48889
1213.516, 35.72644
1213.998, 51.93152
1214.480, 62.32068
1214.962, 56.95288
1215.444, 40.39551
1215.926, 29.38684
1216.408, 23.72791
1216.891, 18.11426
1217.373, 3.354248
1217.855, 0.6320800
1218.337, 15.66101
1218.819, 35.68042
1219.301, 32.75220
1219.783, 16.64294
1220.265, 18.76575
1220.747, 39.42358
1221.229, 55.65991
1221.712, 59.72156
1222.194, 53.88794
1222.676, 33.45508
1223.158, 11.68542
1223.640, 10.61548
1224.122, 23.51855
1224.604, 35.48669
1225.086, 44.55798
1225.569, 45.93372
1226.051, 23.42554
1226.533, 13.72668
1227.015, 29.73755
1227.497, 54.21643
1227.979, 58.41553
1228.461, 50.72485
1228.943, 49.76990
1229.426, 58.55798
1229.908, 61.32715
1230.390, 43.45764
1230.872, 36.28870
1231.354, 53.16101
1231.836, 77.38086
1232.318, 77.04272
1232.800, 61.77002
1233.282, 48.90637
1233.765, 41.06921
1234.247, 40.50134
1234.729, 53.44775
1235.211, 62.28601
1235.693, 60.66345
1236.175, 53.86975
1236.657, 50.20251
1237.139, 48.66699
1237.621, 46.78479
1238.104, 43.24536
1238.586, 46.88623
1239.068, 65.21863
1239.550, 73.06873
1240.032, 55.51978
1240.514, 30.34656
1240.996, 30.00342
1241.478, 44.30237
1241.960, 53.62634
1242.443, 51.74683
1242.925, 54.14709
1243.407, 63.90161
1243.889, 70.07275
1244.371, 66.29236
1244.853, 59.28748
1245.335, 59.16370
1245.817, 62.41980
1246.300, 65.65894
1246.782, 70.51147
1247.264, 61.32983
1247.746, 34.09583
1248.228, 11.53125
1248.710, 3.352295
1249.192, 6.577881
1249.674, 28.60767
1250.156, 56.25952
1250.639, 62.30005
1251.121, 37.51257
1251.603, 34.01489
1252.085, 54.49585
1252.567, 69.11230
1253.049, 63.89673
1253.531, 49.85974
1254.013, 29.18213
1254.495, 8.921509
1254.978, 0.3635250
1255.460, 2.433838
1255.942, 9.344849
1256.424, 20.47290
1256.906, 27.15771
1257.388, 19.32654
1257.870, 13.35254
1258.352, 24.30078
1258.835, 40.66711
1259.317, 48.88245
1259.799, 48.53113
1260.281, 46.90198
1260.763, 44.50757
1261.245, 41.58972
1261.727, 40.67944
1262.209, 36.20728
1262.692, 16.26343
1263.174, 1.799194
1263.656, 1.374390
1264.138, 24.22046
1264.620, 30.27954
1265.102, 22.34045
1265.584, 18.25208
1266.066, 33.54749
1266.548, 45.21704
1267.031, 40.74036
1267.513, 33.60132
1267.995, 34.45984
1268.477, 41.91504
1268.959, 49.68689
1269.441, 56.77124
1269.923, 58.89050
1270.405, 48.71387
1270.887, 41.19299
1271.370, 39.30164
1271.852, 39.25708
1272.334, 37.88367
1272.816, 35.68176
1273.298, 38.14209
1273.780, 42.51672
1274.262, 40.39014
1274.744, 19.53638
1275.227, 8.011230
1275.709, 9.467285
1276.191, 13.13599
1276.673, 7.513672
1277.155, 1.688599
1277.637, 18.98157
1278.119, 47.87231
1278.601, 59.53516
1279.083, 38.95862
1279.566, 22.41785
1280.048, 9.771851
1280.530, 3.384521
1281.012, 8.842896
1281.494, 17.34082
1281.976, 21.40845
1282.458, 21.08276
1282.940, 15.65051
1283.422, 2.303589
1283.905, 1.786377
1284.387, 4.042480
1284.869, 13.16345
1285.351, 25.77991
1285.833, 35.20422
1286.315, 32.48157
1286.797, 25.57849
1287.279, 26.07666
1287.762, 35.11816
1288.244, 35.73108
1288.726, 28.03088
1289.208, 23.47009
1289.690, 33.04590
1290.172, 40.32581
1290.654, 37.71741
1291.136, 31.04785
1291.619, 15.97217
1292.101, 3.261108
1292.583, 2.972290
1293.065, 29.61011
1293.547, 51.28894
1294.029, 55.60547
1294.511, 43.28101
1294.993, 31.37402
1295.475, 17.85632
1295.958, 7.093750
1296.440, 0.0000000E+00
##END=
